Repository: mustafa-yavuz/mastersproject

[img]https://i.imgur.com/TqHwhXT.jpg[/img]

# ML for Material Science
This project is an implementation of unsupervised and supervised learning methods on Material science publications.
Final goal of this project is to allow researchers to cluster similar papers, find papers with specific keywords, and classify their own papers.

### Data
* Link for downloading pdfs from Arxiv : [arxiv-sanity-preserver](https://github.com/karpathy/arxiv-sanity-preserver)
* papers.csv : Csv file containing abstract and titles of papers.

File: data/Local pdf text files/Microstructure and Mechanical Properties of 1.2709 Die Steel by Selective Laser Melting.txt
The differences of microstructure and mechanical properties of die steel
(1.2709) prepared by selection of laser melting (SLM) process and traditional
casting-forging process were studied. Sample A was prepared by SLM process.
Sample B was prepared by mixing process (half volume using conventional casting—
half volume of forging process application SLM). Sample C was prepared by traditional
casting–forging process. Three sets of samples were subjected to the same
process of solution treatment and aging treatment. The microstructures and
mechanical properties of the three groups were studied. The results showed that the
microstructure of sample A was a homogeneous and dense plate-like martensite
structure, and they were different in phase distribution. The microstructure observation
of sample B indicated that the part of the conventional casting-forging process
consisted of martensite and carbide particles, but the SLM process consisted of a
uniformly distributed elongated martensite structure. In the region of different
forming process, there was a transition region with a width of 40 lm. The transition
zone was relatively loose and the defects were relatively more. The microstructure of
conventional casting–forging process 1.2709 die steel samples was mainly composed
of lath martensite and carbide particles. In addition, the relative densities of the three
sets of samples were close to 100%. The impact toughness values aKV, aKU and the
impact absorbing energy KV2, KU2 of sample B, sample A and sample C showed an
increasing trend, and the mechanical property difference was less than 15%. It is
proved that the mechanical properties of 1.2709 die steel workpiece prepared by SLM
process can meet the needs of engineering application.

File: data/Local pdf text files/Numerical study on the effects of hierarchical wavy interface morphology on fracture toughness.txt
In this paper,we investigate the effects of the hierarchical wavy morphology of an interface on the apparent interfacial fracture toughness. First,the inﬂuence of two-level hierarchical sinusoidal geometry under mode-I and mode-II far-ﬁeld loadings on crack propagation behavior is numerically studied by using a cohesive zone model.Second,the effect so finter facial friction on the mode-II effective fracture toughness are examined. The results show that an interface with a hierarchical sinusoidal structure has relatively higher fracture resistance ability, especially for mode-II cracks, than an interface with a ﬂat or pure sinusoidal interface. Moreover, it is found that interfacial friction notably enhances the mode-II fracture toughness of a hierarchical sinusoidal interfacial crack. This study is helpful not only for understanding the superior mechanical properties of some biological materials, but also for optimal design of advanced composites with enhanced fracture toughness

File: data/Local pdf text files/Parametric appraisal of mechanical property of fused deposition modelling processed parts.txt
Fused deposit ion modelling(FDM) is a fast growing rapid prototyping (RP) technology due to it s ability to build functional parts having complex geometrical shape in reasonable time period. The quality of built parts depends on many process variables. In this study, ﬁve important process parameters such as layer thickness, orientation, raster angle, raster width and air gap are considered. Their inﬂuence on three responses such as tensile, ﬂexural and impact strength of test specimen is studied. Experiments are conducted based on central composite design (CCD) in order to reduce experimental runs. Empirical models relating response and process parameters are developed. The validity of the models is tested using analysis of variance (ANOVA). Response surface plots for each response is analysed and optimal parameter setting for each response is determined.The major reason for weak strength may be attributed to distortion within or between the layers.Finally,concept of desirability function is used for maximizing all responses simultaneously

File: data/Local pdf text files/Properties of Ti–6Al–4V non-stochastic lattice structures fabricated.txt
This paper addresses foams which are known as non-stochastic foams, lattice structures, or repeating open
cell structure foams. The paper reports on preliminary research involving the design and fabrication of
non-stochastic Ti–6Al–4V alloy structures using the electron beam melting (EBM) process. Non-stochastic
structures of different cell sizes and densities were investigated. The structures were tested in compression
and bending, and the results were compared to results from ﬁnite element analysis simulations. It was
shown that the build angle and the build orientation affect the properties of the lattice structures. The
average compressive strength of the lattice structures with a 10% relative density was 10 MPa, the ﬂexural
modulus was 200 MPa and the strength to density ration was 17. All the specimens were fabricated on the
EBM A2 machine using a melt speed of 180 mm/s and a beam current of 2 mA. Future applications and
FEA modeling were discussed in the paper.

File: data/Local pdf text files/Short ﬁber reinforced composites for fused deposition modeling.txt
Addressed in this paper are critical material property issues related to the short fiber reinforced composite used in rapid
prototyping and manufacturing (RP&M). Acrylonitrile–butadiene–styrene (ABS) copolymer has been a popular choice of
material used in fused deposition modeling (FDM), a commonly used RP&M process. However, conventional ABS polymers in
the filamentary form for FDM are known to be of low strength and hardness. In order to overcome this deficiency, ABS was
modified by incorporating several different property modifiers including the short glass fiber, plasticizer, and compatibilizer. Glass
fibers were found to significantly improve the strength of an ABS filament at the expense of reduced flexibility and handleability.
The latter two properties of glass fiber reinforced ABS filaments were improved by adding a small amount of plasticizer and
compatibilizer. The resulting composite filament, prepared by extrusion, was found to work well with a FDM machine.

File: data/Local pdf text files/Sintering of 3D-Printed Glass HAp Composites.txt
We report the sintering of 3D-printed composites of 13-93 bioactive glass and hydroxyapatite (HAp) powders. The sintering process is characterized on conventionally produced powder compacts with varying HAp content. A numeric approximation of the densiﬁcation kinetics is then obtained on the basis of Frenkel, Mackenzie–Shuttleworth, and Einstein–Roscoe models, and optimized sintering conditions for 3D-printed structures are derived. Fully isotropic sintering of complex cellular composites is obtained by continuous heating to 750°C at a rate of 2 K/min for a HAp content of 40 wt%. The approach can readily be generalized for printing and sintering of similar glass-ceramic composites

File: data/Local pdf text files/Structural Ceramics by Fused Deposition of Ceramics.txt
Fused Deposition of Ceramics (FDC) is a SFF technique, based on FDMTM technology, for fabrication of advanced structural ceramics from powderlbinder filaments. In this study, in-situ reinforced (ISR) Si3N4 powder and polymer/wax based binder systems were used as filament material for FDC processing using a commercially available FDMTM system, 3D Modeler. Powderlbinder feedstocks were mixed using a torque rheometer and filaments were fabricated using a capillary rheometer and twin screw extruder. Green FDC components were built from these filaments and then characterized for inter-road and inter-layer bonding. Binder removal procedures were established for FDC green components to yield brown parts without distortion or shape change. Brown FDC parts were characterized for carbon residue, pore distribution and dimensional changes. Brown FDC parts were then sintered and the sintered density, microstructure, and shrinkage anisotropy were studied.

File: data/Local pdf text files/Study on 3D printing process of continuous carbon fiber reinforced shape memory polymer composites.txt
In this paper, shape memory polymer (SMP) and continuous carbon fibers (CCF) were utilized as raw materials to manufacture composites by means of 3D printing based on FDM. Various process parameters were systematically studied by the orthogonal experiment to find out the optimal process combination where interfaces and mechanical properties of printed composites specimens were treated as research objectives. The influence of each factor on the performance of the specimen was discussed. The results indicated that the mechanical properties were preferable when the printing temperature was 200°C, the printing speed was 4.5mm/s, the scanning pitch was 1.1 mm, and the ply stacking sequence was 0°. Furthermore, the fiber content had little effect on the shape memory performance of the polymer matrix. The rapid manufacture of shape memory carbon fiber composites has potential use in the field of aerospace

File: data/Local pdf text files/Tensile properties of processed FDM polycarbonate material.txt
Knowledge of the mechanical properties of parts processed by Fused Deposition Modelling (FDM) rapid prototyping process is essential for engineering applications of such parts as the mechanical strength of parts depends heavily on the FDM process parameters selected during part fabrication.  Little knowledge is available for the Polycarbonate (PC) material used in the FDM systems. This paper presents results of the experimental work on the effect of the FDM process parameters such as air gap, raster width, and raster angle on the tensile properties of PC.  Results show that FDM made parts have tensile strength in the range of 70 to 75 % of the moulded and extruded PC parts. The results will be valuable for different functional applications of FDM produced parts and assemblies

File: data/Local pdf text files/The AlSi10Mg samples produced by selective laser melting single track,densiﬁcation,microstructure and mechanical behavior.txt
This   densiﬁcation   behavior   and   attendant   microstructural   characteristics   of  the   selective   laser   melting
(SLM)   processed   AlSi10Mg   alloy   affected   by   the  processing   parameters   were   systematically   investigated.
The   samples   with   a  single   track   were   produced   by   SLM   to   study   the  inﬂuences   of   laser   power   and   scan-
ning   speed   on  the   surface   morphologies   of  scan   tracks.   Additionally,   the   bulk   samples   were   produced   to
investigate   the  inﬂuence   of   the   laser   power,   scanning   speed,   and   hatch   spacing   on  the   densiﬁcation   level
and   the   resultant   microstructure.   The   experimental   results   showed   that   the  level   of   porosity   of   the   SLM-
processed  samples   was   signiﬁcantly   governed   by   energy   density   of   laser   beam   and   the   hatch   spacing.
The   tensile   properties   of   SLM-processed   samples   and   the   attendant   fracture   surface   can   be   enhanced   by
decreasing   the   level   of  porosity.   The   microstructure   of   SLM-processed   samples   consists   of   supersaturated
Al-rich   cellular   structure   along   with   eutectic   Al/Si   situated   at   the   cellular   boundaries.   The   Si  content   in   the
cellular   boundaries   increases   with   increasing   the   laser   power   and  decreasing   the   scanning   speed.   The
hardness   of  SLM-processed   samples   was   signiﬁcantly   improved   by   this   ﬁne   microstructure   compared
with   the   cast   samples.   Moreover,   the  hardness   of   SLM-processed   samples   at   overlaps   was   lower   than   the
hardness   observed   at   track   cores.

File: data/Local pdf text files/The Effects of PLA Color on Material Properties of 3-D Printed Components.txt
As the number of prosumer printers has expanded rapidly, they now make up the majority of the 3-D printer market and of these printers those in the open-source lineage of the RepRap also have expanded to dominate. Although still primarily used for prototyping or hobbyist production of low-value products, the RepRap has the capacity to be used for high-value distributed manufacturing.  A recent study found that RepRap printed parts printed in realistic environmental conditions can match and even out perform commercial 3-D printers using proprietary FDM in terms of tensile strength with the same polymers. However, tensile strengths of the large sample set of RepRap prints fluctuated. In order to explain that fluctuation and better inform designers on RepRap print properties this study determines the effect of color and processing temperature on material properties of Lulzbot TAZ deposited PLA in various colors. Five colors (white, black, blue, grey, and natural) of commercially available filament processed from 4043D PLA is tested for  for crystallinity with XRD, tensile strength following ASTM D638 and the microstructure is evaluated with environmental scanning electron microscope.  Results are presented showing a strong relationship between tensile strength and percent crystallinity of a 3-D printed sample and a strong relationship between percent crystallinity and the extruder temperature.  Conclusions are drawn about the effects of color and processing temperature on the material properties of 3-D printed PLA to promote the open-source development of RepRap 3-D printing

File: data/Local pdf text files/The effect of density and feature size on mechanical properties of isostructural metallic foams produced by additive manufacturing.txt
Simple models describing the relationship between basic mechanical properties and the relative density of various types of porous metals (such as foams, sponges and lattice structures) are well established. Carefully evaluating these relationships experimentally is challenging, however, because of the stochastic structure of foams and the fact that it is difficult to systematically isolate density changes from variations in other factors, such as pore size and pore distribution. Here a new method for producing systematic sets of stochastic foams is employed based on electron beam melting (EBM) additive manufacturing (AM). To create idealised structures, structural blueprints were reverse-engineered by inverting X-ray computed tomographs of a randomly packed bed of glass beads. This three-dimensional structure was then modiﬁed by computer to create ﬁve foams of diﬀerent relative density qr, but otherwise consistent structure. Yield strength and Young’s modulus have been evaluated in compression tests and compared to existing models for foams. A power of 3 rather than a squared dependence of stiffness on relative density is found, which agrees with a recent model derived for replicated foams. A similar power of 3 relation was found for yield strength. Further analysis of the strength of nominally fully dense rods of different diameters built by EBM AM suggest that surface defects mean that the minimum size of features that can be created by EBM with similar strengths to machined samples is 1 mm
